Repository: tesselle/nexus

<!-- README.md is generated from README.Rmd. Please edit that file -->

# nexus <img width=120px src="man/figures/logo.png" align="right" />

<!-- badges: start -->
<a href="https://tesselle.r-universe.dev/nexus"
class="pkgdown-devel"><img
src="https://tesselle.r-universe.dev/badges/nexus"
alt="r-universe" /></a>
<a href="https://cran.r-project.org/package=nexus"
class="pkgdown-release"><img
src="http://www.r-pkg.org/badges/version/nexus"
alt="CRAN Version" /></a>
<a href="https://cran.r-project.org/web/checks/check_results_nexus.html"
class="pkgdown-release"><img
src="https://badges.cranchecks.info/worst/nexus.svg"
alt="CRAN checks" /></a>
<a href="https://cran.r-project.org/package=nexus"
class="pkgdown-release"><img
src="http://cranlogs.r-pkg.org/badges/nexus" alt="CRAN Downloads" /></a>
has not yet been a stable, usable release suitable for the
public.](https://www.repostatus.org/badges/latest/wip.svg)](https://www.repostatus.org/#wip)
<!-- badges: end -->

## Overview

Exploration and analysis of compositional data in the framework of
Aitchison (1986). **nexus** provides tools for chemical fingerprinting
and source tracking of ancient materials. This package provides methods
for compositional data analysis:

- Logratio transformations: `transform_lr()`, `transform_clr()`,
  `transform_alr()`, `transform_ilr()`, `transform_plr()`.
- Compositional statistics.
- Zero and missing value replacement.
- Outlier detection: `outliers()`.

This package also includes methods for provenance studies:

- Multivariate analysis: `pca()`.
- Mixed-mode analysis using geochemical and petrographic data (Baxter et
  al. 2008): `mix()`.

[**isopleuros**](https://packages.tesselle.org/isopleuros/) is a
companion package to **nexus** that allows to create ternary plots.

    To cite nexus in publications use:

      Frerebeau N, Philippe A (2024). _nexus: Sourcing Archaeological
      Materials by Chemical Composition_. Université Bordeaux Montaigne,
      Pessac, France. doi:10.5281/zenodo.10225630
      <https://doi.org/10.5281/zenodo.10225630>, R package version 0.2.0,
      <https://packages.tesselle.org/nexus/>.

    A BibTeX entry for LaTeX users is

      @Manual{,
        author = {Nicolas Frerebeau and Anne Philippe},
        title = {{nexus: Sourcing Archaeological Materials by Chemical Composition}},
        year = {2024},
        organization = {Université Bordeaux Montaigne},
        address = {Pessac, France},
        note = {R package version 0.2.0},
        url = {https://packages.tesselle.org/nexus/},
        doi = {10.5281/zenodo.10225630},
      }

    This package is a part of the tesselle project
    <https://www.tesselle.org>.

## Data from Aitchison 1986
data("hongite")
head(hongite)
#>       A    B    C    D    E
#> H1 48.8 31.7  3.8  6.4  9.3
#> H2 48.2 23.8  9.0  9.2  9.8
#> H3 37.0  9.1 34.2  9.5 10.2
#> H4 50.9 23.8  7.2 10.1  8.0
#> H5 44.2 38.3  2.9  7.7  6.9
#> H6 52.3 26.2  4.2 12.5  4.8

## Coerce to compositional data
coda <- as_composition(hongite)
head(coda)
#> <CompositionMatrix: 6 x 5>
#>        A     B     C     D     E
#> H1 0.488 0.317 0.038 0.064 0.093
#> H2 0.482 0.238 0.090 0.092 0.098
#> H3 0.370 0.091 0.342 0.095 0.102
#> H4 0.509 0.238 0.072 0.101 0.080
#> H5 0.442 0.383 0.029 0.077 0.069
#> H6 0.523 0.262 0.042 0.125 0.048
```

**nexus** allows to specify whether an observation belongs to a specific
group (or not). Additionally, the presence of repeated measurements can
be specified by giving several observations the same sample name:

``` r

## Data from Aitchison 1986
data("slides")
head(slides)
#>   analyst slide quartz microcline plagioclass biotite muscovite opaques
#> 1      A1     A   24.7       35.6        33.3     3.3       2.0     0.6
#> 2      A1     B   26.8       35.7        32.6     3.5       0.4     0.6
#> 3      A1     C   28.0       34.2        32.1     3.4       1.1     0.7
#> 4      A1     D   27.8       35.0        31.5     3.3       1.0     0.9
#> 5      A1     E   26.6       34.5        33.6     3.0       1.4     0.6
#> 6      A2     A   27.3       35.5        32.1     2.5       1.5     0.8
#>   nonopaques
#> 1        0.6
#> 2        0.4
#> 3        0.4
#> 4        0.5
#> 5        0.3
#> 6        0.3

## Coerce to compositional data
coda <- as_composition(slides, sample = 2, group = 1)
head(coda)
#> <CompositionMatrix: 6 x 7>
#>      quartz microcline plagioclass    biotite  muscovite     opaques
#> 1 0.2467532  0.3556444   0.3326673 0.03296703 0.01998002 0.005994006
#> 2 0.2680000  0.3570000   0.3260000 0.03500000 0.00400000 0.006000000
#> 3 0.2802803  0.3423423   0.3213213 0.03403403 0.01101101 0.007007007
#> 4 0.2780000  0.3500000   0.3150000 0.03300000 0.01000000 0.009000000
#> 5 0.2660000  0.3450000   0.3360000 0.03000000 0.01400000 0.006000000
#> 6 0.2730000  0.3550000   0.3210000 0.02500000 0.01500000 0.008000000
#>    nonopaques
#> 1 0.005994006
#> 2 0.004000000
#> 3 0.004004004
#> 4 0.005000000
#> 5 0.003000000
#> 6 0.003000000

File: data-raw/cansora_chemistry.csv
sample,Fe2O3,Al2O3,MnO,P2O5,TiO2,MgO,CaO,Na2O,K2O,SiO2,Ba,Rb,Mo,Th,Nb,Pb,Zr,Y,Sr,Sn,Ce,Co,Ga,V,Zn,W,Cu,Ni,LOI
CS-1,4.75,17.32,0.04,0.08,0.51,1.48,1.33,1.4,3.44,66.29,215,182,1,7,10,40,145,10,99,12,44,22,23,74,122,245,10,22,4.28
CS-2,5.8,18.57,0.04,0.09,0.57,1.67,1.6,1.34,2.76,62.67,280,141,0,8,11,71,117,12,142,16,47,19,26,85,103,192,9,22,5.31
CS-3,5.37,17.58,0.1,0.11,0.5,1.41,1.81,1.47,3.61,64.23,382,161,0,6,10,44,120,10,98,13,46,30,23,75,126,346,10,23,4.35
CS-4,4.97,17.69,0.03,0.11,0.51,1.51,1.98,1.53,3.25,62.25,205,142,0,8,11,42,108,11,122,13,47,42,25,75,95,182,10,20,5.66
CS-5,5.56,18.84,0.04,0.08,0.58,1.27,1.86,1.48,2.72,63.82,240,135,0,8,11,45,128,13,164,12,43,25,27,85,136,294,9,22,4.83
CS-6,5.15,18.14,0.04,0.16,0.52,1.45,2.21,1.42,2.79,61.11,295,151,0,7,10,52,100,13,192,16,43,18,26,79,162,157,13,20,7.09
CS-7,6.8,15.69,0.1,0.12,0.65,4.51,3.14,1.44,2.13,59.78,412,86,0,7,12,39,142,17,134,8,50,123,19,114,76,196,12,53,5.82
CS-10,5.22,17.81,0.07,0.25,0.64,1.09,0.98,1.12,2.98,65.01,371,156,1,9,19,62,168,21,118,13,83,21,25,84,282,111,18,28,5.1
CS-11,4.64,17.52,0.02,0.17,0.69,1.42,0.76,1.32,3.0,63.42,209,122,0,9,18,30,187,19,75,10,73,14,24,84,104,183,15,21,8.46
CS-13,5.19,18.02,0.05,0.16,0.65,1.18,0.79,1.07,3.14,64.99,307,141,1,9,18,50,156,19,78,11,63,25,25,86,269,106,18,28,4.79
CS-14,4.76,17.01,0.04,0.1,0.51,1.45,1.36,1.62,3.45,65.55,237,179,1,6,11,41,146,12,104,12,46,18,24,70,121,268,9,21,3.62
CS-15,6.65,17.97,0.07,0.13,0.72,1.18,1.17,1.0,2.84,64.66,290,149,0,9,20,31,181,21,121,10,81,27,24,97,93,371,20,32,3.28
CS-16,5.39,18.52,0.02,0.13,0.78,1.12,1.09,1.01,2.53,64.38,340,122,1,10,21,30,186,27,127,12,78,23,25,89,91,109,19,21,4.84
CS-17,5.26,18.2,0.02,0.14,0.8,1.16,1.17,1.09,2.53,62.86,374,119,0,10,21,30,187,26,119,10,77,27,26,89,91,164,16,20,6.89
CS-18,6.99,18.94,0.02,0.06,0.79,0.98,0.84,1.04,3.05,65.05,517,130,1,14,18,21,233,28,115,6,69,32,24,85,54,686,21,24,2.03
CS-19,6.44,18.28,0.03,0.07,0.77,1.31,0.68,0.81,2.99,64.92,483,160,1,11,16,12,170,28,105,5,80,24,24,107,39,255,14,46,3.52
CS-20,7.07,18.76,0.02,0.05,0.81,1.01,0.85,0.87,3.05,64.96,483,129,1,14,18,22,225,25,99,7,69,25,24,86,56,280,21,24,2.22
CS-21,8.36,22.31,0.05,0.09,1.0,0.94,0.76,0.83,3.52,60.8,459,150,0,17,20,123,213,33,108,2,84,29,29,149,460,444,21,52,1.14
CS-22,8.17,21.98,0.05,0.09,0.98,0.92,0.95,0.87,3.47,60.66,427,144,0,15,19,113,206,31,112,1,80,37,28,145,447,393,17,51,1.98
CS-23,6.04,18.72,0.06,0.24,0.51,1.86,1.04,1.95,3.2,62.02,165,143,0,6,10,55,109,14,101,15,43,31,26,86,145,409,10,24,4.6
CS-24,6.7,20.68,0.03,0.15,0.52,1.73,1.19,1.12,2.89,58.52,119,118,0,6,9,25,81,12,85,12,39,18,29,92,89,122,9,26,6.24
CS-25,5.23,17.62,0.05,0.16,0.67,1.01,2.39,1.47,1.51,62.55,340,69,0,5,13,26,143,18,176,7,41,15,22,83,46,89,9,22,7.54
CS-26,7.71,20.22,0.19,0.24,1.04,0.77,1.5,2.98,2.66,55.16,936,38,3,15,148,11,740,64,200,8,163,23,36,32,166,97,7,4,6.82
CS-27,7.69,20.47,0.2,0.47,1.06,0.98,1.48,2.97,2.92,54.9,866,37,3,13,141,11,712,60,156,5,151,23,36,33,165,71,3,4,13
